Repository: hturner08/openSP

# OpenSP

This repository will store all data and code related to training ML models for accurate mineral composition characterization from spectroscopy data.

File: catalogues/Chem_Analyses.txt (part 1 of 5)
Rec #	Sample ID	Mineral	%SiO2	%TiO2	%Al2O3	%Cr2O3	%Fe2O3	%FeO	%MnO	%MgO	%CaO	%Na2O	%K2O	%P2O5	%LOI	Cu(ppm)	Ni(ppm)	Co(ppm)	Zn(ppm)	V(ppm)	Source	Text
1	TS-JWS-002          	BULK	61.71	0.34	13.42	0.00	2.32	0.00	0.09	1.64	7.36	4.61	5.69	0.19	0.00	0.00	0.00	0.00	0.00	0.00	                                                                        	JWS Bu-1a                                                               
2	TS-JWS-003          	BULK	78.06	0.19	9.88	0.00	1.40	0.00	0.08	0.46	1.40	3.96	4.38	0.03	0.00	0.00	0.00	0.00	0.00	0.00	                                                                        	JWS MM-2                                                                
3	TS-JWS-001          	BULK	67.37	0.58	14.23	0.00	6.67	0.00	0.09	0.27	0.82	3.70	5.83	0.17	0.00	0.00	0.00	0.00	0.00	0.00	                                                                        	JWS Br-4                                                                
4	SC-EAC-002          	OLV 	40.64	0.00	0.00	0.01	0.59	9.25	0.09	49.13	0.07	0.00	0.00	0.00	0.00	0.00	0.00	0.00	0.00	0.00	                                                                        	Ed Cloutis' OLV003                                                      
5	PO-EAC-052          	BULK	41.72	0.00	0.00	0.00	0.00	3.12	0.19	54.65	0.63	0.00	0.00	0.00	0.00	0.00	0.00	0.00	0.00	0.00	                                                                        	Ed Cloutis' OLV007                                                      
6	PO-EAC-056          	OLV 	40.42	0.00	0.03	0.13	0.00	11.11	0.15	48.25	0.19	0.00	0.00	0.00	0.00	0.00	0.00	0.00	0.00	0.00	                                                                        	Ed Cloutis' OLV010                                                      
7	PO-EAC-058          	OLV 	29.78	0.00	0.00	0.00	0.00	66.48	2.14	0.05	0.05	0.00	0.00	0.00	0.00	0.00	0.00	0.00	0.00	0.00	                                                                        	Ed Cloutis' OLV011                                                      
8	PO-EAC-060          	OLV 	40.95	0.00	0.00	0.00	0.00	8.05	0.10	50.83	0.00	0.00	0.00	0.00	0.00	0.00	0.00	0.00	0.00	0.00	                                                                        	Ed Cloutis' OLV012                                                      
9	PO-EAC-062          	OLV 	36.15	0.03	0.00	0.00	0.00	34.97	0.47	28.86	0.03	0.00	0.00	0.00	0.00	0.00	0.00	0.00	0.00	0.00	                                                                        	Ed Cloutis' OLV020                                                      
10	PO-EAC-064          	OLV 	40.14	0.01	0.00	0.00	0.00	13.36	0.19	45.55	0.03	0.00	0.00	0.00	0.00	0.00	0.00	0.00	0.00	0.00	                                                                        	Ed Cloutis' OLV021                                                      
11	PP-EAC-040          	PYX 	50.33	0.41	5.46	0.11	1.43	17.30	0.29	23.58	1.59	0.05	0.00	0.00	0.00	0.00	0.00	0.00	0.00	0.00	                                                                        	Ed Cloutis' PYX003                                                      
12	PP-EAC-042          	PYX 	49.99	0.53	6.21	0.13	0.58	16.56	0.26	22.31	3.99	0.06	0.00	0.00	0.00	0.00	0.00	0.00	0.00	0.00	                                                                        	Ed Cloutis' PYX112                                                      
13	PO-EAC-044          	PYX 	53.54	0.03	1.54	0.07	1.02	16.17	0.44	27.53	0.35	0.00	0.00	0.00	0.00	0.00	0.00	0.00	0.00	0.00	                                                                        	Ed Cloutis' PYX117                                                      
14	PP-EAC-046          	PYX 	52.07	0.21	6.34	1.39	0.01	3.25	0.10	16.42	19.38	1.31	0.00	0.00	0.00	0.00	0.00	0.00	0.00	0.00	                                                                        	Ed Cloutis' PYX015                                                      
15	PP-EAC-048          	PYX 	52.06	0.35	0.98	0.07	1.32	11.38	0.29	13.96	19.31	0.22	0.00	0.00	0.00	0.00	0.00	0.00	0.00	0.00	                                                                        	Ed Cloutis' PYX103                                                      
16	PP-EAC-050          	BULK	51.82	0.84	1.96	0.09	0.22	10.46	0.24	16.04	18.00	0.19	0.00	0.00	0.00	0.00	0.00	0.00	0.00	0.00	                                                                        	Ed Cloutis' PYX115                                                      
17	SC-EAC-006          	MET 	0.00	0.00	0.00	0.00	0.00	0.00	0.00	0.00	0.00	0.00	0.00	0.00	0.00	0.00	0.00	0.00	0.00	0.00	                                                                        	Ed Cloutis' MET101 Odessa                                               
18	PP-EAC-054          	PYX 	52.35	0.36	2.52	0.25	0.00	5.61	0.17	15.77	22.92	0.14	0.00	0.00	0.00	0.00	0.00	0.00	0.00	0.00	                                                                        	Ed Cloutis' PYX107                                                      
19	PP-EAC-068          	PYX 	53.90	0.01	0.51	0.04	0.00	6.20	0.26	14.18	25.08	0.05	0.00	0.00	0.00	0.00	0.00	0.00	0.00	0.00	                                                                        	Ed Cloutis' PYX009                                                      
20	PP-EAC-069          	PYX 	55.17	0.00	0.37	0.91	0.00	2.42	0.10	17.01	23.93	0.51	0.00	0.00	0.00	0.00	0.00	0.00	0.00	0.00	                                                                        	Ed Cloutis' PYX018                                                      
21	PP-EAC-070          	PYX 	55.23	0.09	0.59	0.96	0.00	2.07	0.10	17.06	24.08	0.52	0.00	0.00	0.00	0.00	0.00	0.00	0.00	0.00	                                                                        	Ed Cloutis' PYX020                                                      
22	PP-EAC-056          	PYX 	54.99	0.07	0.38	0.04	0.04	1.50	0.08	17.72	25.19	0.13	0.00	0.00	0.00	0.00	0.00	0.00	0.00	0.00	                                                                        	Ed Cloutis' PYX104                                                      
23	PP-EAC-058          	PYX 	55.39	0.02	0.54	0.05	0.00	1.03	0.05	17.38	24.88	0.35	0.00	0.00	0.00	0.00	0.00	0.00	0.00	0.00	                                                                        	Ed Cloutis' PYX058                                                      
24	PP-EAC-060          	PYX 	55.07	0.05	0.06	0.04	0.05	1.05	0.08	18.02	25.45	0.02	0.00	0.00	0.00	0.00	0.00	0.00	0.00	0.00	                                                                        	Ed Cloutis' PYX136                                                      
25	PP-EAC-062          	PYX 	54.34	0.01	0.34	0.06	0.00	3.46	0.51	15.99	25.20	0.03	0.00	0.00	0.00	0.00	0.00	0.00	0.00	0.00	                                                                        	Ed Cloutis' PYX025                                                      
26	PP-EAC-064          	PYX 	55.75	0.00	0.24	0.00	0.00	2.56	0.11	16.26	25.70	0.05	0.00	0.00	0.00	0.00	0.00	0.00	0.00	0.00	                                                                        	Ed Cloutis' PYX150                                                      
27	PP-EAC-066          	PYX 	54.83	0.02	0.72	0.07	0.00	2.67	0.15	16.59	25.01	0.40	0.00	0.00	0.00	0.00	0.00	0.00	0.00	0.00	                                                                        	Ed Cloutis' PYX111                                                      
28	PO-EAC-054          	OLV 	36.65	0.01	0.00	0.00	0.00	7.15	2.15	51.19	0.00	0.00	0.00	0.00	0.00	0.00	0.00	0.00	0.00	0.00	                                                                        	Ed Cloutis' OLV008                                                      
29	SC-EAC-001          	ENS 	59.72	0.00	0.11	0.00	0.00	0.31	0.00	39.82	0.22	0.00	0.00	0.00	0.00	0.00	0.00	0.00	0.00	0.00	"EJ Olsen,et al, Meteor.1977,12,p109                                     "	Happy Canyon E7 Enstatite Chondrite  En99.2 Fs0.4 Wo0.4                 
30	SC-EAC-036          	PYX 	50.21	0.19	1.24	0.04	5.11	23.65	0.53	17.57	1.59	0.00	0.00	0.00	0.00	0.00	0.00	0.00	0.00	0.00	                                                                        	Ed Cloutis' PYX032                                                      
31	SC-EAC-025          	MAG 	0.00	3.04	0.33	0.03	63.71	26.52	0.60	3.63	0.00	0.00	0.00	0.01	0.00	0.00	0.00	0.00	0.00	0.00	                                                                        	Ed Cloutis' MAG101                                                      
32	SC-EAC-037          	PLG 	46.55	0.05	32.70	0.03	0.64	0.00	0.01	0.04	17.28	1.71	0.02	0.00	0.00	0.00	0.00	0.00	0.00	0.00	                                                                        	Ed Cloutis' PLG108                                                      
33	SC-EAC-034          	ILM 	0.20	47.61	0.01	0.02	0.00	45.43	0.02	0.01	0.00	0.00	0.00	0.00	0.00	0.00	0.00	0.00	0.00	0.00	                                                                        	Ed Cloutis' ILM101                                                      
34	SC-EAC-035          	PYX 	50.54	0.86	2.99	0.07	1.71	8.18	0.25	14.64	20.35	0.27	0.00	0.00	0.00	0.00	0.00	0.00	0.00	0.00	                                                                        	Ed Cloutis' PYX036                                                      
35	PP-CMP-021          	PYX 	49.69	0.79	6.40	0.00	0.00	6.29	0.12	15.14	20.92	0.40	0.01	0.00	0.00	0.00	0.00	0.00	0.00	0.00	                                                                        	JMS' Clinopyroxene Diopside Wo 46% En 46% Fs 9%                         
36	PE-CMP-030          	PYX 	56.23	0.02	1.02	0.00	0.00	8.53	0.19	32.81	0.41	0.01	0.00	0.00	0.00	0.00	0.00	0.00	0.00	0.00	                                                                        	Webster Enstatite Wo 1% En 87% Fs 12%                                   
37	PO-CMP-030          	OLV 	39.43	0.03	0.04	0.00	0.00	16.63	0.24	43.64	0.16	0.01	0.01	0.00	0.00	0.00	0.00	0.00	0.00	0.00	                                                                        	JMS' Olivine Fo 82.4%                                                   
38	PE-CMO-011          	ENS 	55.30	0.05	0.12	0.00	0.00	9.38	0.15	32.80	0.45	0.00	0.02	0.01	2.00	0.00	0.00	0.00	0.00	0.00	Singer (1981)                                                           	"Bamble, Norway Enstatite                                                "
39	PL-CMP-005          	PLG 	52.27	0.00	30.86	0.00	0.00	0.21	0.00	0.01	13.13	4.41	0.25	0.11	0.00	0.00	0.00	0.00	0.00	0.00	                                                                        	"Nain, Labrador Labradorite                                              "
40	PE-CMP-010          	ENS 	57.72	0.04	0.14	0.01	0.00	7.62	0.04	34.53	0.23	0.02	0.00	0.00	0.00	0.00	0.00	0.00	0.00	0.00	                                                                        	"Bamble, Norway Enstatite - analysis w/Brown U. microprobe               "
41	PA-CMP-001          	PLG 	47.96	0.02	32.94	0.01	0.00	0.39	0.01	0.11	15.82	2.39	0.07	0.00	0.00	0.00	0.00	0.00	0.00	0.00	                                                                        	"Split Rock, Minn. Anorthite                                             "
42	PO-CMP-010          	OLV 	40.87	0.00	0.01	0.04	0.00	7.77	0.14	51.58	0.03	0.01	0.00	0.00	0.00	0.00	0.00	0.00	0.00	0.00	                                                                        	Twin Sisters' Forsterite (samp. contains c.10% pyroxene)                
43	LS-JBA-001          	BULK	39.79	10.62	9.93	0.39	0.00	19.21	0.26	7.93	11.32	0.39	0.04	0.09	0.00	2.00	2.00	5.65	2.00	81.00	"Lofgren & Lofgren, NASA, 1981                                           "	Apollo 11 Basalt 10020                                                  
44	LS-JBA-003          	BULK	44.07	8.34	11.72	0.31	0.00	16.98	0.21	9.12	13.71	0.47	0.20	0.23	0.00	9.70	70.00	42.00	30.00	0.00	"RM Fruland, Regolith Breccia Workbook, NASA 1983                        "	Apollo 11 Regolith Breccia NASA #10046                                  
45	LS-JBA-004          	BULK	41.90	8.15	12.49	0.29	0.00	16.45	0.20	7.75	11.69	0.48	0.21	0.13	0.00	11.10	214.00	35.00	30.20	0.00	"Fruland, Reg. Breccia Workbook, NASA 1983                               "	Apollo 11 Regolith Breccia NASA #10048                                  
46	LS-JBA-005          	BULK	40.40	12.00	8.00	0.40	0.00	19.60	0.20	7.70	10.40	0.50	0.30	0.20	0.00	0.00	0.00	0.00	1.77	0.00	"Lofgren & Lofgren, NASA 1981                                            "	Apollo 11 Intersertal Basalt NASA #10072                                
47	LS-JBA-006 (THRU -01	BULK	41.00	7.30	12.80	0.31	0.00	16.20	0.22	9.20	12.40	0.38	0.15	0.00	0.00	0.00	200.00	26.80	0.00	0.00	"Morris, et al, Handbook of Lunar Soils, NASA 1983                       "	Apollo 11 Soil Breccia NASA #10084                                      
48	LS-JBA-030          	BULK	45.00	2.90	8.60	0.60	0.00	21.00	0.30	11.60	9.40	0.20	0.06	0.07	0.00	0.00	0.00	0.00	1.80	0.00	"Lofgren & Lofgren, NASA 1981                                            "	Apollo 12 Basalt  NASA #12009                                           
49	LS-JBA-031          	BULK	42.80	4.90	9.10	0.60	0.00	21.80	0.30	11.00	9.50	0.40	0.07	0.13	0.00	0.00	0.00	0.00	2.00	0.00	"Lofgren & Lofgren, Catalog...., NASA 1981                               "	Apollo 12 Basalt  NASA #12022                                           
50	LS-JBA-035          	BULK	46.83	3.24	12.48	0.31	0.00	17.76	0.25	6.86	11.49	0.65	0.07	0.14	0.00	8.00	2.00	28.40	3.00	104.00	"Lofgren & Lofgren, Catalog of...., NASA 1981                            "	Apollo 12 Mare Basalt  NASA #12038                                      
51	LS-JBA-036 (-043)   	BULK	45.70	2.71	13.00	0.39	0.00	16.20	0.24	10.40	10.60	0.54	0.25	0.33	0.00	0.00	0.00	0.00	0.00	0.00	"Morris et al, Handbook of Lunar Soils, NASA 1983                        "	Apollo 12 Soil  NASA #12042                                             
52	LS-JBA-044 (-050)   	BULK	46.21	3.32	10.14	0.49	0.00	19.77	0.28	8.17	11.01	0.26	0.06	0.14	0.00	26.00	9.90	30.00	1.20	148.00	"Lofgren & Lofgren, Catalog of Lunar Mare ..., 1981                      "	Apollo 12 Mare Basalt  NASA #12053                                      
53	LS-JBA-051 (-058)   	BULK	43.50	5.00	9.30	0.40	0.00	21.30	0.30	9.60	10.50	0.30	0.06	0.14	0.00	0.00	0.00	0.00	2.30	0.00	"P McGee et al, Intro Apollo Collec I, NASA 1977                         "	Apollo 12 Basalt  NASA #12063                                           
54	LS-JBA-059 (-065)   	BULK	45.70	2.78	13.00	0.42	0.00	16.40	0.23	10.50	10.40	0.48	0.23	0.32	0.00	0.00	0.00	0.00	0.00	0.00	"RV Morris et al, Handbook of Lunar Soils, 1983                          "	Apollo 12 Soil  NASA #12070                                             
55	LS-JBA-070          	BULK	48.08	1.77	17.59	0.26	0.00	10.45	0.14	9.27	11.12	0.65	0.54	0.58	0.00	0.00	430.00	3.80	0.00	58.00	"RV Morris et al, Handbook of Lunar Soils, 1983                          "	Apollo 14 Soil NASA#14003                                               
56	LS-JBA-073          	BULK	44.69	1.48	22.31	0.21	0.00	6.71	0.08	10.80	12.70	0.76	0.15	0.00	0.00	0.00	110.00	0.00	4.00	0.00	"McGee et al, Intro Apollo Collec II, 1979                               "	Apollo 14 Breccia  NASA #14063                                          
57	LS-JBA-074          	BULK	0.00	0.00	0.00	0.00	0.00	0.00	0.00	0.00	0.00	0.00	0.25	0.00	0.00	0.00	64.00	0.00	0.00	0.00	"P McGee et al, Intro Apollo Colec II, NASA 1979                         "	Apollo 14 Breccia  NASA #14082                                          
58	LS-JBA-076          	BULK	0.00	0.98	8.75	0.00	0.00	7.90	0.00	0.00	0.00	0.00	0.00	0.00	0.00	0.00	0.00	31.00	0.00	0.00	"RV Morris et al, Handbook of Lunar Soils, 1983                          "	Apollo 14 Soil  NASA #14141                                             
59	LS-JBA-081          	BULK	48.50	1.71	17.38	0.00	0.00	10.55	0.13	9.66	10.40	0.71	0.53	0.50	0.00	0.00	0.00	34.40	0.00	44.00	"RV Morris et al, Handbook of Lunar Soils, 1983                          "	Apollo 14 Soil  NASA #14148                                             
60	LS-JBA-084          	BULK	48.00	1.61	17.45	0.19	0.00	9.95	0.14	9.54	10.54	0.75	0.58	0.48	0.00	0.00	0.00	40.00	0.00	0.00	"RV Morris et al, Handbook of Lunar Soils, 1983                          "	Apollo 14 Soil  NASA #14149                                             
61	LS-JBA-086          	BULK	48.10	1.71	17.15	0.19	0.00	10.55	0.14	9.55	10.16	0.72	0.53	0.49	0.00	0.00	0.00	36.20	0.00	36.00	"RV Morris et al, Handbook of Lunar Soils, 1983                          "	Apollo 14 Soil  NASA #14156                                             
62	LS-JBA-088          	BULK	47.97	1.77	17.57	0.26	0.00	10.41	0.14	9.18	11.15	0.68	0.58	0.52	0.00	0.00	400.00	36.00	0.00	57.00	"RV Morris et al, Handbook of Lunar Soils, 1983                          "	Apollo 14 Soil  NASA #14163                                             
63	LS-JBA-090          	BULK	47.77	1.67	17.99	0.23	0.00	10.02	0.14	9.47	11.25	0.70	0.54	0.55	0.00	0.00	320.00	33.00	0.00	52.00	"RV Morris et al, Handbook  of Lunar Soils, 1983                         "	Apollo 14 Soil  NASA #14240                                             
64	LS-JBA-091          	BULK	48.16	1.73	17.60	0.26	0.00	10.41	0.14	9.26	11.25	0.61	0.51	0.53	0.00	0.00	440.00	38.00	0.00	62.00	"RV Morris et al, Handbook fo Lunar Soils, 1983                          "	Apollo 14 Soil  NASA #14259                                             
65	LS-JBA-092          	BULK	47.11	1.87	16.97	0.00	0.00	11.08	0.17	9.42	10.95	0.68	0.49	0.47	0.00	0.00	450.00	38.10	0.00	0.00	"RV Morris et al, Handbook of Lunar Soils, 1983                          "	Apollo 14 Soil  NASA #14260                                             
66	LS-JBA-093          	BULK	48.26	2.06	16.52	0.21	0.00	10.29	0.14	9.98	10.29	0.84	0.75	0.64	0.00	0.00	0.00	0.00	0.00	0.00	"P McGee et al, Intro Apollo Collec II, NASA 1979                        "	Apollo 14 Breccia  NASA#14301                                           
67	LS-JBA-095          	BULK	47.20	1.24	20.10	0.18	0.00	8.38	0.11	7.87	12.30	0.63	0.49	0.34	0.00	0.00	0.00	0.00	0.00	0.00	"P McGee et al, Intro Apollo Collec II, NASA 1979                        "	Apollo 14 Breccia  NASA #14310                                          
68	LS-JBA-096          	BULK	47.24	1.81	18.05	0.15	0.00	11.13	0.14	9.59	10.16	0.85	0.81	0.76	0.00	0.00	0.00	0.00	0.00	0.00	"P McGee et al, Intro Apollo Collec II, NASA 1979                        "	Apollo 14 Breccia  NASA#14311                                           
69	LS-JBA-094          	BULK	49.00	1.60	16.00	0.18	0.00	9.50	0.18	13.00	7.40	0.85	1.20	0.00	0.00	0.00	205.00	32.00	0.00	52.00	"JW Shervais & LA Taylor, Breccia Guidebook No.5, NASA 1983              "	Apollo 14 Breccia #14305                                                
70	LS-JBA-097          	BULK	0.00	2.27	13.20	0.43	0.00	15.40	0.21	0.00	0.00	0.59	0.17	0.00	0.00	0.00	0.00	0.03	0.00	0.00	"P McGee et al, Intro Apollo Collec, NASA 1979                           "	Apollo 14 Breccia NASA#14321 (Matrix only)                              
71	LS-JBA-104          	BULK	44.08	2.28	8.38	0.85	0.00	22.74	0.32	11.30	9.27	0.27	0.04	0.07	0.00	11.00	85.90	54.00	4.00	200.00	"Lofgren & Lofgren, Catalog of Lunar Mare ..., 1981                      "	Apollo 15 Basalt  NASA#15016                                            
72	LS-JBA-105          	BULK	46.56	1.75	13.73	0.00	0.00	15.21	0.20	10.37	10.54	0.41	0.20	0.18	0.00	0.00	0.00	40.00	0.00	114.00	"RV Morris, et al, Handbook of Lunar Soils, 1983                         "	Apollo 15 Soil  NASA#15021                                              
73	LS-JBA-106          	BULK	48.14	1.69	8.89	0.66	0.00	19.86	0.27	9.28	10.27	0.28	0.03	0.07	0.00	0.00	0.00	42.00	0.00	0.00	"Lofgren & Lofgren, Catalog of Lunar Mare ..., 1981                      "	Apollo 15 Mare Basalt  NASA#15058                                       
74	LS-JBA-107          	BULK	48.34	1.46	9.79	0.50	0.00	18.82	0.25	10.47	9.75	0.34	0.05	0.07	0.00	64.00	75.90	52.00	5.00	158.00	"Lofgren & Lofgren, Catalog of Lunar Mare ..., 1981                      "	Apollo 15 Mare Basalt NASA#15065                                        
75	LS-JBA-108          	BULK	48.13	1.50	13.85	0.44	0.00	16.21	0.20	11.14	11.19	0.36	0.15	0.00	0.00	0.00	0.00	46.00	0.00	116.00	"RV Morris et al, Handbook of Lunar Soils, 1983                          "	Apollo 15 Soil NASA#15081                                               
76	LS-JBA-109          	BULK	47.50	1.67	11.01	0.42	0.00	17.49	0.26	10.55	10.26	0.35	0.14	0.17	0.00	0.00	157.16	41.00	0.00	0.00	"RM Fruland, Regolith Breccia Workbook, NASA 1983                        "	Apollo 15 Regolith Breccia NASA#15086                                   
77	LS-JBA-110          	BULK	46.47	1.31	17.47	0.24	0.00	11.57	0.17	10.50	11.77	0.41	0.18	0.16	0.00	0.00	365.00	39.00	0.00	80.00	"RV Morris et al, Handbook of Lunar Soils, 1983                          "	Apollo 15 Soil NASA#15091                                               
78	LS-JBA-111          	BULK	46.29	1.31	17.70	0.22	0.00	11.53	0.16	10.55	11.54	0.41	0.19	0.16	0.00	0.00	295.00	44.00	0.00	94.00	"RV Morris et al, Handbook of Lunar Soils, 1983                          "	Apollo 15 Soil NASA#15101                                               
79	LS-JBA-112          	BULK	51.03	1.99	14.92	0.34	0.00	11.28	0.16	8.23	9.94	0.73	0.53	0.56	0.00	0.00	0.00	0.00	0.00	0.00	"RM Fruland, Regolith Breccia Workbook, NASA 1983                        "	Apollo 15 Regolith Breccia NASA#15205                                   
80	LS-JBA-113          	BULK	46.35	1.34	17.73	0.23	0.00	11.66	0.16	10.48	11.68	0.44	0.19	0.19	0.00	0.00	325.00	40.00	0.00	80.00	"RV Morris, Handbook of Lunar Soils, 1983                                "	Apollo 15 Soil NASA#15211                                               
81	LS-JBA-114          	BULK	46.56	1.27	17.54	0.23	0.00	11.32	0.15	10.69	11.87	0.45	0.19	0.16	0.00	0.00	320.00	44.00	0.00	84.00	"RV Morris et al, Handbook of Lunar Soils, 1983                          "	Apollo 15 Soil NASA#15221                                               
82	LS-JBA-116          	BULK	46.40	1.35	17.14	0.23	0.00	11.53	0.16	10.47	11.88	0.41	0.19	0.15	0.00	0.00	315.00	42.00	0.00	82.00	"RV Morris et al, Handbook of Lunar Soils, 1983                          "	Apollo 15 Soil NASA#15231                                               
83	LS-JBA-117          	BULK	47.02	1.49	16.28	0.30	0.00	12.00	0.16	10.31	11.25	0.54	0.22	0.24	0.00	0.00	405.00	46.00	0.00	85.00	"RV Morris et al, Handbook of Lunar Soils, 1983                          "	Apollo 15 Soil NASA#15251                                               
84	LS-JBA-118          	BULK	46.40	1.80	14.10	0.00	0.00	14.70	0.00	11.10	10.70	0.38	0.16	0.11	0.00	0.00	0.00	0.00	0.00	0.00	"G Ryder, Catalog of Apollo 15 Rocks, NASA 1985                          "	"Rind Glass on Apollo 15 Reg. Breccia 15255,77                           "
85	LS-JBA-119          	BULK	46.70	1.47	16.51	0.38	0.00	12.15	0.16	10.55	11.29	0.43	0.21	0.21	0.00	0.00	231.00	40.00	0.00	80.00	"RV Morris et al, Handbook of Lunar Soils, 1983                          "	Apollo 15 Soil                                                          
86	LS-JBA-120          	BULK	49.91	1.17	14.53	0.00	0.00	14.05	0.19	12.12	10.70	0.35	0.16	0.15	0.00	0.00	234.00	51.00	0.00	97.00	"RV Morris et al, Handbook of Lunar Soils, 1983                          "	Apollo 15 Soil NASA#15301                                               
87	LS-JBA-121          	BULK	45.35	0.40	7.52	0.44	0.00	20.10	0.22	17.08	8.42	0.13	0.00	0.00	0.00	0.00	0.00	0.00	0.00	0.00	"RV Morris et al, Handbook of Lunar Soils, 1983                          "	Apollo 15 Soil NASA#15401                                               
88	LS-JBA-125          	BULK	46.10	1.58	12.91	0.47	0.00	16.24	0.21	11.11	10.42	0.32	0.12	0.12	0.00	0.00	179.00	46.00	0.00	128.00	"RV Morris et al, Handbook of Lunar Soils, 1983                          "	Apollo 15 Soil  NASA 15471                                              
89	LS-JBA-126          	BULK	47.81	1.78	9.11	0.57	0.00	20.19	0.28	9.33	10.34	0.32	0.05	0.08	0.00	0.00	19.00	44.00	2.00	189.00	"Lofgren & Lofgren, Catalog of Lunar Mare..., 1981                       "	Apollo 15 Mare Basalt  NASA 15499                                       
90	LS-JBA-127          	BULK	46.21	1.81	12.20	0.49	0.00	16.72	0.22	10.80	10.25	0.37	0.16	0.17	0.00	0.00	224.00	50.00	0.00	129.00	"RV Morris et al, Handbook of Lunar Soils, 1983                          "	Apollo 15 Mare Soil  NASA 15501                                         
91	LS-JBA-128          	BULK	46.42	2.17	9.86	0.56	0.00	20.70	0.25	11.34	9.38	0.31	0.87	0.00	0.00	0.00	0.00	50.00	0.00	182.00	"RV Morris et al, Handbook of Lunar Soils, 1983                          "	Apollo 15 Mare Soil  NASA 15531                                         
92	LS-JBA-129          	BULK	44.57	2.10	8.69	0.61	0.00	22.53	0.29	11.36	9.40	0.27	0.09	0.06	0.00	0.00	41.90	0.00	10.00	0.00	"Lofgren & Lofgren, Catalog of Lunar Mare..., 1981                       "	Apollo 15 Mare Basalt  NASA 15555                                       
93	LS-JBA-130          	BULK	45.05	1.98	10.20	0.56	0.00	19.79	0.26	10.89	9.87	0.29	0.10	0.11	0.00	6.40	170.00	48.90	0.00	200.00	"RV Morris et al, Handbook of Lunar Soils, 1983                          "	Apollo 15 Mare Soil  NASA 15601                                         
94	LS-JBA-141 (-145)   	BULK	45.50	1.10	11.10	0.52	0.00	20.50	0.00	10.20	11.00	0.28	0.03	0.00	0.00	0.00	0.00	0.00	0.00	0.00	                                                                        	Luna 24 Soils average composition                                       
95	LS-JBA-150          	BULK	45.00	0.29	28.20	0.07	0.00	4.28	0.06	5.51	15.90	0.43	0.10	0.80	0.00	6.00	330.00	28.00	7.55	0.00	"RM Fruland, Regolith Breccia Workbook, NASA 1983                        "	Apollo 16 Regolith Breccia 60016                                        
96	LS-JBA-161          	BULK	45.35	0.60	26.75	0.00	0.00	5.49	0.07	6.27	15.46	0.38	0.11	0.13	0.00	0.00	0.00	31.40	0.00	0.00	"RV Morris, Handbook of Lunar Soils, 1983                                "	Apollo 16 Soil 60601                                                    
97	LS-JBA-152          	BULK	45.20	0.58	26.40	0.13	0.00	5.29	0.70	6.10	15.32	0.52	0.14	0.12	0.00	0.00	310.00	0.00	0.00	20.00	"RV Morris, Handbook of Lunar Soils, 1983                                "	Apollo 16 Soil 61141                                                    
98	LS-JBA-153          	BULK	44.71	0.58	26.26	0.98	0.00	5.25	0.65	6.35	16.23	0.43	0.10	0.00	0.00	0.00	305.00	22.20	0.00	0.00	"RV Morris, Handbook of Lunar Soils, 1983                                "	Apollo 16 Soil 61161                                                    
99	LS-JBA-154          	BULK	45.35	0.49	28.25	0.00	0.00	4.55	0.06	5.02	16.21	0.42	0.09	0.10	0.00	0.00	0.00	17.00	0.00	0.00	"RV Morris, Handbook of Lunar Soils, 1983                                "	Apollo 16 Soil 61221                                                    
100	LS-JBA-155          	BULK	45.32	0.57	27.15	0.00	0.00	5.33	0.07	5.75	15.69	0.55	0.10	0.13	0.00	0.00	0.00	22.80	0.00	18.00	"RV Morris, Handbook of Lunar Soils, 1983                                "	Apollo 16 Soil 61241                                                    
101	LS-JBA-156          	BULK	44.65	0.54	27.12	0.00	0.00	5.07	0.60	0.00	16.00	0.45	0.13	0.00	0.00	0.00	440.00	26.00	0.00	27.00	"RV Morris et al, Handbook of Lunar Soils, 1983                          "	Apollo 16 Soil 61281                                                    
102	LS-JBA-157          	BULK	44.66	0.56	26.50	0.00	0.00	5.31	0.07	6.08	15.33	0.41	0.11	0.11	0.00	0.00	0.00	35.00	0.00	0.00	"RV Morris et al, Handbook of Lunar Soils, 1983                          "	Apollo 16 Soil 61501                                                    
103	LS-JBA-158          	BULK	0.00	0.00	26.50	0.00	0.00	5.60	0.00	6.40	14.50	0.44	0.00	0.00	0.00	0.00	485.00	35.50	0.00	22.00	"RV Morris et al, Handbook of Lunar Soils, 1983                          "	Apollo 16 Soil 62231                                                    
104	LS-JBA-159          	BULK	0.00	0.35	28.93	0.94	0.00	4.67	0.68	6.96	15.67	0.57	0.77	0.00	0.00	0.00	0.00	19.80	0.00	15.00	"RV Morris et al, Handbook of Lunar Soils, 1983                          "	Apollo 16 Soil 63321                                                    
105	LS-JBA-160          	BULK	0.00	0.60	29.00	0.95	0.00	4.53	0.67	7.30	12.45	0.56	0.15	0.00	0.00	0.00	0.00	0.00	0.00	0.00	"RV Morris et al, Handbook of Lunar Soils, 1983                          "	Apollo 16 Soil 63341                                                    
106	LS-JBA-161          	BULK	45.02	0.53	27.72	0.00	0.00	4.72	0.70	5.25	15.87	0.46	0.90	0.10	0.00	0.00	0.00	6.19	0.00	0.00	"RV Morris et al, Handbook of Lunar Soils, 1983                          "	Apollo 16 Soil 63501                                                    
107	LS-JBA-162          	BULK	44.88	0.55	27.60	0.00	0.00	5.03	0.06	5.35	15.81	0.39	0.10	0.13	0.00	0.00	0.00	25.00	0.00	0.00	"RV Morris et al, Handbook of Lunar Soils, 1983                          "	Apollo 16 Soil 64421                                                    
108	LS-JBA-163          	BULK	0.00	0.53	27.40	0.00	0.00	4.16	0.00	4.27	16.60	0.47	0.11	0.00	0.00	0.00	290.00	21.00	0.00	0.00	"RV Morris et al, Handbook of Lunar Soils, 1983                          "	Apollo 16 Soil 64501                                                    
109	LS-JBA-164          	BULK	44.90	0.47	27.70	0.11	0.00	5.01	0.00	5.69	15.70	0.51	0.22	0.16	0.00	0.00	0.00	27.00	0.00	28.00	"RV Morris et al, Handbook of Lunar Soils, 1983                          "	Apollo 16 Soil 64801                                                    
110	LS-JBA-166          	BULK	45.50	0.70	26.07	0.00	0.00	5.96	0.79	6.28	14.97	0.44	0.15	0.16	0.00	0.00	290.00	0.00	0.00	0.00	"RV Morris et al, Handbook of Lunar Soils, 1983                          "	Apollo 16 Soil #65501                                                   
111	LS-JBA-167          	BULK	45.03	0.64	26.47	0.00	0.00	5.87	0.08	6.02	15.29	0.41	0.12	0.13	0.00	0.00	510.00	31.70	0.00	0.00	"RV Morris et al, Handbook of Lunar Soils, 1983                          "	Apollo 16 Soil #65701                                                   
112	LS-JBA-168          	BULK	45.07	0.64	26.39	0.00	0.00	6.08	0.08	6.14	15.29	0.38	0.12	0.15	0.00	0.00	330.00	21.00	0.00	22.00	"RV Morris et al, Handbook of Lunar Soils, 1983                          "	Apollo 16 Soil #66041                                                   
113	LS-JBA-169          	BULK	45.38	0.67	26.22	0.00	0.00	5.85	0.08	6.39	15.28	0.39	0.13	0.13	0.00	0.00	348.00	21.00	0.00	19.00	"RV Morris et al, Handbook of Lunar Soils, 1983                          "	Apollo 16 Soil #66081                                                   
114	LS-JBA-170          	BULK	44.50	0.34	29.60	0.07	0.00	3.70	0.05	4.10	16.40	0.52	0.05	0.03	0.00	2.00	80.00	10.00	6.00	0.00	"G Ryder & MD Norman, Catalog of Apollo 16 Rocks, 1980                   "	Apollo 16 Breccia #67016                                                
115	LS-JBA-171          	BULK	44.80	0.25	31.10	0.07	0.00	4.00	0.05	3.00	17.80	0.37	0.02	0.02	0.00	1.90	26.00	8.00	7.50	0.00	"G Ryder & MD Norman, Cataolog of Apollo 16 Rocks, 1980                  "	Apollo 16 Breccia #67455                                                
116	LS-JBA-172          	BULK	44.77	0.37	28.99	0.00	0.00	4.35	0.07	4.20	16.85	0.44	0.06	0.05	0.00	0.00	0.00	13.00	0.00	17.00	"RV Morris et al, Handbook of Lunar Soils, 1983                          "	Apollo 16 Soil #67461                                                   
117	LS-JBA-173          	BULK	44.95	0.41	29.01	0.00	0.00	4.66	0.06	4.20	16.54	0.42	0.06	0.13	0.00	0.00	0.00	14.90	0.00	14.00	"RV Morris et al, Handbook of Lunar Soils, 1983                          "	Apollo 16 Soil #67481                                                   
118	LS-JBA-174          	BULK	45.28	0.42	28.93	0.00	0.00	4.09	0.06	4.75	16.40	0.44	0.07	0.06	0.00	0.00	180.00	14.40	0.00	0.00	"RV Morris et al, Handbook of Lunar Soils, 1983                          "	Apollo 16 Soil #67601                                                   
119	LS-JBA-175          	BULK	44.77	0.44	28.48	0.00	0.00	4.17	0.06	4.92	16.87	0.52	0.07	0.08	0.00	0.00	0.00	14.90	0.00	27.00	"RV Morris et al, Handbook of Lunar Soils, 1983                          "	Apollo 16 Soil #67701                                                   
120	LS-JBA-176          	BULK	44.20	0.26	29.40	0.00	0.00	2.96	0.60	3.86	16.30	0.73	0.11	0.00	0.00	0.00	0.00	15.50	0.00	0.00	"RV Morris et al, Handbook of Lunar Soils, 1983                          "	Apollo 16 Soil #67711                                                   
121	LS-JBA-177          	BULK	45.75	0.54	26.18	0.09	0.00	4.73	0.06	6.48	15.56	0.53	0.14	0.10	0.00	0.00	0.00	16.30	0.00	0.00	"RV Morris et al, Handbook of Lunar Soils, 1983                          "	Apollo 16 Soil #67941                                                   
122	LS-JBA-122          	BULK	45.18	0.58	26.65	0.00	0.00	5.48	0.07	6.28	15.35	0.47	0.11	0.12	0.00	0.00	560.00	34.70	0.00	0.00	"RV Morris et al, Handbook of Lunar Soils, 1983                          "	Apollo 16 Soil #68501                                                   
123	LS-JBA-179          	BULK	46.00	0.49	27.00	0.10	0.00	5.00	0.06	5.90	15.40	0.48	0.20	0.18	0.00	7.80	300.00	40.00	2.45	0.00	"G Ryder & MD Norman, Catalog of Apollo 16 Rocks, NASA 1980              "	Apollo 16 Breccia #68815                                                
124	LS-JBA-180          	BULK	45.08	0.59	26.49	0.00	0.00	5.65	0.07	6.27	15.30	0.41	0.11	0.12	0.00	0.00	680.00	34.00	0.00	14.00	"RV Morris et al, Hnadbook of Lunar Soils, 1983                          "	Apollo 16 Soil #68841                                                   
125	LS-JBA-181          	BULK	45.20	0.59	26.20	0.14	0.00	5.54	0.07	6.35	15.35	0.53	0.14	0.12	0.00	0.00	348.00	21.00	0.00	19.00	"RV Morris et al, Handbook of Lunar Soils, 1983                          "	Apollo 16 Soil #69921                                                   
126	LS-JBA-182          	BULK	44.67	0.63	26.30	0.13	0.00	5.76	0.07	6.35	15.57	0.42	0.14	0.12	0.00	0.00	470.00	32.10	0.00	0.00	"RV Morris et al, Handbook of Lunar Soils, 1983                          "	Apollo 16 Soil #69941                                                   
127	LS-JBA-183          	BULK	44.76	0.60	26.35	0.13	0.00	5.76	0.07	6.33	15.55	0.41	0.14	0.12	0.00	0.00	600.00	47.00	0.00	29.00	"RV Morris et al, Handbook of Lunar Soils, 1983                          "	Apollo 16 Soil #69961                                                   
128	LS-JBA-200          	BULK	38.54	12.99	8.65	0.50	0.00	18.25	0.25	9.98	10.28	0.39	0.05	0.05	0.00	28.00	3.00	32.00	2.00	146.00	"EW Wolfe, et al, Geol Invest T-L Valley, USGS 1981                      "	Apollo 17 Basalt #70017                                                 
129	LS-JBA-202          	BULK	40.87	8.11	12.30	0.44	0.00	16.37	0.24	9.82	11.05	0.35	0.08	0.06	0.00	0.00	191.00	0.00	0.00	0.00	"RV Morris et al, Handbook of Lunar Soils, 1983                          "	Apollo 17 Soil #70181                                                   
130	LS-JBA-203          	BULK	39.74	9.57	10.80	0.47	0.00	17.73	0.24	9.72	10.72	0.35	0.08	0.07	0.00	0.00	117.00	0.00	0.00	0.00	"RV Morris et al, Handbook of Lunar Soils, 1983                          "	Apollo 17 Soil #71041                                                   
131	LS-JBA-204          	BULK	38.14	13.41	8.62	0.41	0.00	19.20	0.26	9.04	10.77	0.31	0.06	0.08	0.00	31.00	43.00	26.00	4.00	88.00	"Lofgren & Lofgren, Catalog of Lunar Mare..., NASA 1981                  "	Apollo 17 Mare Basalt #71055                                            
132	LS-JBA-205          	BULK	40.09	9.32	10.70	0.49	0.00	17.85	0.24	9.92	10.59	0.36	0.08	0.07	0.00	0.00	50.00	26.30	0.00	0.00	"RV Morris et al, Handbook of Lunar Soils, 1983                          "	Apollo 17 Soil #71061                                                   
133	LS-JBA-213          	BULK	44.91	1.56	20.57	0.00	0.00	8.65	0.13	9.84	12.82	0.47	0.16	0.15	0.00	0.00	250.00	30.00	0.00	50.00	"RV Morris,et al, Handbook of Lunar Soils                                "	Apollo 17 Soil #72321                                                   
134	LS-JBA-241          	BULK	41.67	6.52	13.57	0.42	0.00	15.37	0.21	10.22	11.18	0.34	0.09	0.06	0.00	0.00	0.00	0.00	0.00	0.00	"RV Morris et al, Handbook of Lunar Soils, 1983                          "	Apollo 17 Soil #79221                                                   
135	LS-JBA-208          	BULK	39.82	9.52	11.13	0.46	0.00	17.41	0.25	9.51	10.85	0.32	0.07	0.06	0.00	0.00	90.00	33.10	0.00	0.00	"RV Morris et al, Handbook of Lunar Soils, 1983                          "	Apollo 17 Soil #71501                                                   
136	LS-JBA-242          	BULK	41.69	6.13	13.79	0.43	0.00	15.11	0.27	10.31	10.73	0.27	0.18	0.06	0.00	0.00	170.00	37.00	0.00	85.00	"RV Morris et al, Handbook of Lunar Soils, 1983                          "	Apollo 17 Soil #79511                                                   
137	LS-JBA-210          	BULK	43.11	4.37	16.10	0.37	0.00	13.45	0.19	10.25	11.83	0.40	0.12	0.10	0.00	0.00	271.00	0.00	0.00	0.00	"RV Morris et al, Handbook of Lunar Soils, 1983                          "	Apollo 17 Soil #72141                                                   
138	LS-JBA-211          	BULK	42.12	5.21	14.22	0.42	0.00	14.86	0.22	10.54	11.17	0.41	0.11	0.08	0.00	0.00	273.00	0.00	0.00	0.00	"RV Morris et al, Handbook of Lunar Soils, 1983                          "	Apollo 17 Soil #72161                                                   
139	LS-JBA-214          	BULK	45.03	1.55	20.51	0.22	0.00	8.85	0.13	9.89	12.83	0.46	0.17	0.17	0.00	0.00	270.00	30.00	0.00	50.00	"RV Morris et al, Handbook of Lunar Soils, 1983                          "	Apollo 17 Soil #72441                                                   
140	LS-JBA-215          	BULK	44.48	1.50	20.87	0.21	0.00	8.58	0.12	9.69	12.97	0.47	0.17	0.16	0.00	0.00	230.00	30.00	0.00	50.00	"RV Morris et al, Handbook of Lunar Soils, 1983                          "	Apollo 17 Soil #72461                                                   
141	LS-JBA-216          	BULK	45.12	1.56	20.64	0.23	0.00	8.77	0.11	10.08	12.86	0.40	0.16	0.13	0.00	0.00	250.00	31.00	0.00	45.00	"Morris, et al, Handbook of Lunar Soils, 1983                            "	Apollo 17 Soil #72500                                                   
142	LS-JBA-217          	BULK	44.87	1.52	20.60	0.23	0.00	8.65	0.12	9.97	12.80	0.40	0.16	0.15	0.00	0.00	280.50	0.00	0.00	0.00	"RV Morris, et al, Handbook of Lunar Soils, 1983                         "	Apollo 17 Soil #72701                                                   
143	LS-JBA-218          	BULK	45.56	1.39	21.23	0.26	0.00	8.45	0.11	9.73	12.82	0.39	0.17	0.15	0.00	0.00	280.00	31.00	0.00	50.00	"RV Morris, et al, Handbook of Lunar Soils, 1983                         "	Apollo 17 Soil #73121                                                   
144	LS-JBA-219          	BULK	45.35	1.26	21.56	0.24	0.00	8.02	0.11	10.28	12.91	0.38	0.14	0.12	0.00	0.00	240.00	30.00	0.00	45.00	"RV Morris, et al, Handbook of Lunar Soils, 1983                         "	Apollo 17 Soil #73141                                                   
145	LS-JBA-220          	BULK	45.20	1.86	21.03	0.27	0.00	8.85	0.11	8.97	12.86	0.41	0.16	0.15	0.00	0.00	250.00	49.00	0.00	40.00	"RV Morris et al, Handbook of Lunar Soils,1983                           "	Apollo 17 Soil #73221                                                   
146	LS-JBA-221          	BULK	44.55	1.73	20.20	0.25	0.00	8.45	0.11	11.11	12.90	0.46	0.16	0.15	0.00	0.00	320.00	37.00	0.00	46.00	"RV Morris, et al, Handbook of Lunar Soils, 1983                         "	Apollo 17 Soil #73241
